Repository: udaykiran4383/water_contact_angle

# Contact Angle Analyzer (Sessile Drop)

This project measures sessile-drop contact angle from an image and reports:
- left/right contact angle
- mean contact angle
- hysteresis
- uncertainty
- fit quality per method

## Project Goal

Build a mobile-friendly analyzer that is not only visually plausible, but scientifically defensible:
- robust baseline detection
- stable contact-point detection
- droplet-only contour extraction
- multi-method fitting with explicit rejection of weak fits

## What Was Wrong

From the failing outputs and overlays, the main problems were in computer-vision geometry extraction:
- image/frame border edges were leaking into contour extraction
- contact points were sometimes computed from noisy/global contour data
- droplet isolation could collapse to one flank on difficult images
- circle/ellipse/Young-Laplace were then rejected, leaving polynomial as the only valid method

This produced unstable fit behavior across different images, even when the droplet looked simple.

## Root-Cause Summary

The previous pipeline had failure coupling:
1. contour contamination (frame/border artifacts)
2. contact points detected before strict droplet isolation
3. shape fits run on partially wrong geometry
4. method rejection looked correct, but happened too late

## Backend Fixes Implemented

### 1) Edge and contour robustness
- Added border-point suppression immediately after edge detection to remove frame artifacts.
- Updated connected-component selection from "largest component" to a geometric score:
  - favors tall, centered, plausible droplet components
  - penalizes border-touching and over-wide components

### 2) Droplet isolation and ordering fix
- Reordered flow: isolate droplet contour first, then detect contact points.
- Removed an over-aggressive top-arc cut that could split the droplet into one-sided contours.
- Added flank-support checks so selected droplet contour must contain both left and right near-baseline structure.

### 4) Fit validity hardening
- Circle fit now includes geometric consistency with detected contact points:
  - fitted circle must intersect baseline coherently
  - predicted intersection points must align with detected left/right contacts
  - center-below-baseline and contact-mismatch cases are rejected
- Fit rejection reasons are explicit in output.

### 5) Numerical stability
- Circle solver is normalized least-squares (better conditioning for arc-only data).
- Circle quality metric uses normalized radial RMSE instead of unstable variance-based R².
- Gaussian blur now handles image borders correctly (no zero-padding artifacts).

## Current Processing Pipeline

1. decode image and grayscale conversion
2. optional inversion based on mean intensity
3. sub-pixel edge detection
4. border-edge suppression
5. geometric connected-component selection
6. baseline detection + alignment transform
7. droplet contour isolation (above baseline)
8. contact-point detection from isolated contour
9. fit methods:
   - circle
   - ellipse
   - local polynomial tangent
   - Young-Laplace
10. validity gating + weighted ensemble
11. uncertainty estimation
12. annotated overlay and CSV-ready metrics

## Method Acceptance Rules

A method contributes only if valid. Typical rejection reasons:
- low R²
- circle/contact mismatch
- invalid ellipse axes or extreme aspect ratio
- polynomial left/right mismatch
- Young-Laplace high residual or invalid Bond number

This is intentional: invalid methods are excluded from final angle and uncertainty weighting.

## Scientific Precision Upgrades (ADSA)

The contact-angle engine was upgraded for metrology-grade precision:

### Axisymmetric Drop Shape Analysis (Young–Laplace)
`lib/processing/young_laplace.dart` was rewritten as a proper ADSA solver — the
reference method used by commercial tensiometers:

- **Physics:** integrates the dimensionless Bashforth–Adams form of the
  Young–Laplace equation (apex-radius–scaled arc-length ODE) with a small-step
  RK4 integrator and a singularity-free apex start (L'Hôpital limit).
- **Fitting:** a multi-start **Nelder–Mead simplex** minimises the true
  **geometric (orthogonal) distance** from every contour point to the
  theoretical meridian, over `[Bond number, apex radius, apex x, apex z]`.
  Robust trimmed residuals bound outlier leverage. This replaces the old
  144-point grid search, the Δx-only residual, and the hand-picked Bond number.
- **Contact angle:** read directly as the tangent angle φ at the baseline

### Note on the `PFOTES/Fitting/Screenshot (*).png` files
These are desktop screenshots of reference ADSA software, not droplet photos,
and should not be treated as analysis inputs (they conveniently display the
ground-truth contact angles used to validate the upgrades above).

## Files Updated for This Fix

Core algorithm updates:
- `lib/image_processor.dart`
- `lib/processing/angle_utils.dart`
- `lib/processing/sub_pixel_edge.dart`

Coverage:
- `test/angle_utils_test.dart`

File: PFOTES 2/output.csv
Filename,Contact_Angle_Canvas_Degrees,b_pixels,Relative_Approximation_Percent,Drop_Volume_mm3,Drop_Surface_mm2,Contact_Surface_mm2,c_m2
C_3.2_coat6b.JPG,132.711,96,35,0.429,2.380,0.451,5.365E5
C_3.2_coat5b.JPG,126.337,89,16,0.351,2.050,0.444,2.875E5
C_3.2_coat6a.JPG,133.681,86,20,0.328,2.010,0.344,3.595E5
C_3.2_coat5a.JPG,114.536,82,21,0.238,1.520,0.469,5.225E5
C_3.1_coat6a.JPG,131.620,75,25,0.211,1.490,0.280,6.085E5
C_3.2_coat6b.JPG,129.062,84,17,0.300,1.870,0.371,3.355E5
C_3.1_coat5.JPG,132.439,77,28,0.228,1.570,0.289,6.41E5
C_1.5_2_coat6.JPG,131.288,75,24,0.212,1.490,0.281,5.84E5
C_1.5_1_coat6.JPG,119.603,88,36,0.294,1.780,0.496,7.515E5
C_1.5_1_coat5b.JPG,116.789,80,21,0.227,1.499,0.431,5.315E5
C_1.5_1_coat5a.JPG,112.088,84,34,0.234,1.500,0.501,8.665E5
