Repository: udaykiran4383/water_contact_angle

# Contact Angle Analyzer (Sessile Drop)

This project measures sessile-drop contact angle from an image and reports:
- left/right contact angle
- mean contact angle
- hysteresis
- uncertainty
- fit quality per method

## Project Goal

Build a mobile-friendly analyzer that is not only visually plausible, but scientifically defensible:
- robust baseline detection
- stable contact-point detection
- droplet-only contour extraction
- multi-method fitting with explicit rejection of weak fits

## What Was Wrong

From the failing outputs and overlays, the main problems were in computer-vision geometry extraction:
- image/frame border edges were leaking into contour extraction
- contact points were sometimes computed from noisy/global contour data
- droplet isolation could collapse to one flank on difficult images
- circle/ellipse/Young-Laplace were then rejected, leaving polynomial as the only valid method

This produced unstable fit behavior across different images, even when the droplet looked simple.

## Root-Cause Summary

The previous pipeline had failure coupling:
1. contour contamination (frame/border artifacts)
2. contact points detected before strict droplet isolation
3. shape fits run on partially wrong geometry
4. method rejection looked correct, but happened too late

## Backend Fixes Implemented

### 1) Edge and contour robustness
- Added border-point suppression immediately after edge detection to remove frame artifacts.
- Updated connected-component selection from "largest component" to a geometric score:
  - favors tall, centered, plausible droplet components
  - penalizes border-touching and over-wide components

### 2) Droplet isolation and ordering fix
- Reordered flow: isolate droplet contour first, then detect contact points.
- Removed an over-aggressive top-arc cut that could split the droplet into one-sided contours.
- Added flank-support checks so selected droplet contour must contain both left and right near-baseline structure.

### 4) Fit validity hardening
- Circle fit now includes geometric consistency with detected contact points:
  - fitted circle must intersect baseline coherently
  - predicted intersection points must align with detected left/right contacts
  - center-below-baseline and contact-mismatch cases are rejected
- Fit rejection reasons are explicit in output.

### 5) Numerical stability
- Circle solver is normalized least-squares (better conditioning for arc-only data).
- Circle quality metric uses normalized radial RMSE instead of unstable variance-based R².
- Gaussian blur now handles image borders correctly (no zero-padding artifacts).

## Current Processing Pipeline

1. decode image and grayscale conversion
2. optional inversion based on mean intensity
3. sub-pixel edge detection
4. border-edge suppression
5. geometric connected-component selection
6. baseline detection + alignment transform
7. droplet contour isolation (above baseline)
8. contact-point detection from isolated contour
9. fit methods:
   - circle
   - ellipse
   - local polynomial tangent
   - Young-Laplace
10. validity gating + weighted ensemble
11. uncertainty estimation
12. annotated overlay and CSV-ready metrics

## Method Acceptance Rules

A method contributes only if valid. Typical rejection reasons:
- low R²
- circle/contact mismatch
- invalid ellipse axes or extreme aspect ratio
- polynomial left/right mismatch
- Young-Laplace high residual or invalid Bond number

This is intentional: invalid methods are excluded from final angle and uncertainty weighting.

## Scientific Precision Upgrades (ADSA)

The contact-angle engine was upgraded for metrology-grade precision:

### Axisymmetric Drop Shape Analysis (Young–Laplace)
`lib/processing/young_laplace.dart` was rewritten as a proper ADSA solver — the
reference method used by commercial tensiometers:

- **Physics:** integrates the dimensionless Bashforth–Adams form of the
  Young–Laplace equation (apex-radius–scaled arc-length ODE) with a small-step
  RK4 integrator and a singularity-free apex start (L'Hôpital limit).
- **Fitting:** a multi-start **Nelder–Mead simplex** minimises the true
  **geometric (orthogonal) distance** from every contour point to the
  theoretical meridian, over `[Bond number, apex radius, apex x, apex z]`.
  Robust trimmed residuals bound outlier leverage. This replaces the old
  144-point grid search, the Δx-only residual, and the hand-picked Bond number.
- **Contact angle:** read directly as the tangent angle φ at the baseline

### Note on the `PFOTES/Fitting/Screenshot (*).png` files
These are desktop screenshots of reference ADSA software, not droplet photos,
and should not be treated as analysis inputs (they conveniently display the
ground-truth contact angles used to validate the upgrades above).

## Files Updated for This Fix

Core algorithm updates:
- `lib/image_processor.dart`
- `lib/processing/angle_utils.dart`
- `lib/processing/sub_pixel_edge.dart`

Coverage:
- `test/angle_utils_test.dart`

File: scentific_output.csv
"filename","relative_path","status","angle_deg","left_deg","right_deg","uncertainty_deg","surface_type","baseline_tilt_deg","baseline_confidence","contact_confidence","symmetry_score","circle_deg","ellipse_deg","polynomial_deg","young_laplace_deg","r2_circle","r2_ellipse","r2_young_laplace","method_weights","method_quality","message"
"C_1.5%_1 coat_5a.JPG","C_1.5%_1 coat_5a.JPG","OK","111.120455","110.795799","111.547835","2.758394","Hydrophobic","-1.243165","0.856484","0.636192","0.718149","111.764092","110.986228","107.043126","111.884905","0.999896","0.999903","0.999919","{circle: 0.13519708238205116, circle_local: 0.13516046601482337, ellipse: 0.12046651394842019, polynomial: 0.08510071613688887, young_laplace: 0.5240752215178164}","{circle: {is_valid: true, invalid_reason: null}, circle_local: {is_valid: true, invalid_reason: null}, ellipse: {is_valid: true, invalid_reason: null}, polynomial: {is_valid: true, invalid_reason: null}, young_laplace: {is_valid: true, invalid_reason: null}}","🎯 Contact Angle: 111.12° ± 2.76° |  | Left: 110.8° | Right: 111.5° | Hysteresis: 0.8° | Baseline tilt: -1.24° (silhouette, conf=0.86) | Valid methods: 5/5 |  | Methods: | • Circle fit: 111.8° (R²=1.000) | • Ellipse fit: 111.0° (R²=1.000) | • Polynomial: 107.0° (R²=0.921) | • Young-Laplace: 111.9° (R²=1.000, Bo=4.55e-4, residual=0.009) |  | Scale: 10.000 um/px (approximate) |  | Drop radius: 0.7957 mm | Bo_physical: 8.52e-2 | Angle calibration: disabled_untrusted_profile | Symmetry score: 0.72 |  | Surface: Hydrophobic | Contour: 222 points | Background: Light |  | ⚠️ Physical units are approximate. Add scale calibration for scientific metrology. | "
"C_1.5%_1 coat_5b.JPG","C_1.5%_1 coat_5b.JPG","OK","117.000635","117.065415","116.856586","2.707403","Hydrophobic","-1.075595","0.767969","0.572546","0.934269","117.109608","117.987397","113.571017","117.209064","0.999864","0.999880","0.999889","{circle: 0.12861357529694248, circle_local: 0.12858536190984313, ellipse: 0.1244011069958444, polynomial: 0.07726332422758513, young_laplace: 0.5411366315697849}","{circle: {is_valid: true, invalid_reason: null}, circle_local: {is_valid: true, invalid_reason: null}, ellipse: {is_valid: true, invalid_reason: null}, polynomial: {is_valid: true, invalid_reason: null}, young_laplace: {is_valid: true, invalid_reason: null}}","🎯 Contact Angle: 117.00° ± 2.71° |  | Left: 117.1° | Right: 116.9° | Hysteresis: 0.2° | Baseline tilt: -1.08° (silhouette, conf=0.77) | Valid methods: 5/5 |  | Methods: | • Circle fit: 117.1° (R²=1.000) | • Ellipse fit: 118.0° (R²=1.000) | • Polynomial: 113.6° (R²=0.902) | • Young-Laplace: 117.2° (R²=1.000, Bo=1.00e-4, residual=0.010) |  | Scale: 10.000 um/px (approximate) |  | Drop radius: 0.7255 mm | Bo_physical: 7.08e-2 | Angle calibration: disabled_untrusted_profile | Symmetry score: 0.93 |  | Surface: Hydrophobic | Contour: 226 points | Background: Light |  | ⚠️ Physical units are approximate. Add scale calibration for scientific metrology. | "
"C_1.5%_1 coat_6.JPG","C_1.5%_1 coat_6.JPG","OK","117.715725","117.526210","117.689541","2.268798","Hydrophobic","-1.417969","0.853047","0.624993","0.902618","117.646482","118.754388","115.504678","117.703087","0.999950","0.999967","0.999960","{circle: 0.1225570932391252, circle_local: 0.12205981791787701, ellipse: 0.11685424318413436, polynomial: 0.08859590823093003, young_laplace: 0.5499329374279335}","{circle: {is_valid: true, invalid_reason: null}, circle_local: {is_valid: true, invalid_reason: null}, ellipse: {is_valid: true, invalid_reason: null}, polynomial: {is_valid: true, invalid_reason: null}, young_laplace: {is_valid: true, invalid_reason: null}}","🎯 Contact Angle: 117.72° ± 2.27° |  | Left: 117.5° | Right: 117.7° | Hysteresis: 0.2° | Baseline tilt: -1.42° (silhouette, conf=0.85) | Valid methods: 5/5 |  | Methods: | • Circle fit: 117.6° (R²=1.000) | • Ellipse fit: 118.8° (R²=1.000) | • Polynomial: 115.5° (R²=0.953) | • Young-Laplace: 117.7° (R²=1.000, Bo=1.00e-4, residual=0.006) |  | Scale: 10.000 um/px (approximate) |  | Drop radius: 0.7792 mm | Bo_physical: 8.17e-2 | Angle calibration: disabled_untrusted_profile | Symmetry score: 0.90 |  | Surface: Hydrophobic | Contour: 248 points | Background: Light |  | ⚠️ Physical units are approximate. Add scale calibration for scientific metrology. | "
"C_1.5%_2 coat_5.JPG","C_1.5%_2 coat_5.JPG","OK","131.350422","130.683694","131.079891","5.056804","Hydrophobic","-1.567545","0.870234","0.850000","0.607412","134.817277","128.040521","","131.913701","0.999145","0.999159","0.999027","{circle: 0.18772912145848436, circle_local: 0.19762841579515925, ellipse: 0.16375560531338101, young_laplace: 0.4508868574329754}","{circle: {is_valid: true, invalid_reason: null}, circle_local: {is_valid: true, invalid_reason: null}, ellipse: {is_valid: true, invalid_reason: null}, polynomial: {is_valid: false, invalid_reason: cross_method_outlier}, young_laplace: {is_valid: true, invalid_reason: null}}","🎯 Contact Angle: 131.35° ± 5.06° |  | Left: 130.7° | Right: 131.1° | Hysteresis: 0.4° | Baseline tilt: -1.57° (silhouette, conf=0.87) | Valid methods: 4/5 |  | Methods: | • Circle fit: 134.8° (R²=0.999) | • Ellipse fit: 128.0° (R²=0.999) | • Polynomial: Rejected (cross-method outlier; R²=0.813) | • Young-Laplace: 131.9° (R²=0.999, Bo=4.45e-2, residual=0.031) |  | Scale: 10.000 um/px (approximate) |  | Drop radius: 0.6632 mm | Bo_physical: 5.91e-2 | Angle calibration: disabled_untrusted_profile | Symmetry score: 0.61 |  | Surface: Hydrophobic | Contour: 258 points | Background: Light |  | ⚠️ Physical units are approximate. Add scale calibration for scientific metrology. | "
"C_1.5%_2 coat_6.JPG","C_1.5%_2 coat_6.JPG","OK","130.086879","130.216596","130.099410","4.074042","Hydrophobic","-1.899216","0.872812","0.404607","0.881599","130.810929","128.070104","122.560051","131.045051","0.999769","0.999775","0.999826","{circle: 0.1413536110297485, circle_local: 0.1429781414349486, ellipse: 0.1358389067587895, polynomial: 0.027191331456725497, young_laplace: 0.5526380093197878}","{circle: {is_valid: true, invalid_reason: null}, circle_local: {is_valid: true, invalid_reason: null}, ellipse: {is_valid: true, invalid_reason: null}, polynomial: {is_valid: true, invalid_reason: null}, young_laplace: {is_valid: true, invalid_reason: null}}","🎯 Contact Angle: 130.09° ± 4.07° |  | Left: 130.2° | Right: 130.1° | Hysteresis: 0.1° | Baseline tilt: -1.90° (silhouette, conf=0.87) | Valid methods: 5/5 |  | Methods: | • Circle fit: 130.8° (R²=1.000) | • Ellipse fit: 128.1° (R²=1.000) | • Polynomial: 122.6° (R²=0.817) | • Young-Laplace: 131.0° (R²=1.000, Bo=1.80e-4, residual=0.013) |  | Scale: 10.000 um/px (approximate) |  | Drop radius: 0.6219 mm | Bo_physical: 5.20e-2 | Angle calibration: disabled_untrusted_profile | Symmetry score: 0.88 |  | Surface: Hydrophobic | Contour: 243 points | Background: Light |  | ⚠️ Physical units are approximate. Add scale calibration for scientific metrology. | "
"C_3%_1 coat_5.JPG","C_3%_1 coat_5.JPG","OK","122.033920","122.098176","121.825538","2.384999","Hydrophobic","-1.744307","0.763672","0.600125","0.913680","122.532267","121.966319","117.452504","122.558358","0.999919","0.999922","0.999931","{circle: 0.12662955085853161, circle_local: 0.12694571284509593, ellipse: 0.12258358166938174, polynomial: 0.07298857023603347, young_laplace: 0.5508525843909572}","{circle: {is_valid: true, invalid_reason: null}, circle_local: {is_valid: true, invalid_reason: null}, ellipse: {is_valid: true, invalid_reason: null}, polynomial: {is_valid: true, invalid_reason: null}, young_laplace: {is_valid: true, invalid_reason: null}}","🎯 Contact Angle: 122.03° ± 2.38° |  | Left: 122.1° | Right: 121.8° | Hysteresis: 0.3° | Baseline tilt: -1.74° (silhouette, conf=0.76) | Valid methods: 5/5 |  | Methods: | • Circle fit: 122.5° (R²=1.000) | • Ellipse fit: 122.0° (R²=1.000) | • Polynomial: 117.5° (R²=0.910) | • Young-Laplace: 122.6° (R²=1.000, Bo=1.00e-4, residual=0.008) |  | Scale: 10.000 um/px (approximate) |  | Drop radius: 0.6963 mm | Bo_physical: 6.52e-2 | Angle calibration: disabled_untrusted_profile | Symmetry score: 0.91 |  | Surface: Hydrophobic | Contour: 240 points | Background: Light |  | ⚠️ Physical units are approximate. Add scale calibration for scientific metrology. | "
"C_3%_1 coat_6a.JPG","C_3%_1 coat_6a.JPG","OK","129.621309","130.078757","129.527658","4.878201","Hydrophobic","-1.672814","0.871953","0.324066","0.602869","130.429340","127.482871","122.154886","130.888515","0.999627","0.999632","0.999757","{circle: 0.1600984283971036, circle_local: 0.16245777632093125, ellipse: 0.13666938872615392, polynomial: 0.030890682946082944, young_laplace: 0.5098837236097284}","{circle: {is_valid: true, invalid_reason: null}, circle_local: {is_valid: true, invalid_reason: null}, ellipse: {is_valid: true, invalid_reason: null}, polynomial: {is_valid: true, invalid_reason: null}, young_laplace: {is_valid: true, invalid_reason: null}}","🎯 Contact Angle: 129.62° ± 4.88° |  | Left: 130.1° | Right: 129.5° | Hysteresis: 0.6° | Baseline tilt: -1.67° (silhouette, conf=0.87) | Valid methods: 5/5 |  | Methods: | • Circle fit: 130.4° (R²=1.000) | • Ellipse fit: 127.5° (R²=1.000) | • Polynomial: 122.2° (R²=0.768) | • Young-Laplace: 130.9° (R²=1.000, Bo=1.00e-4, residual=0.015) |  | Scale: 10.000 um/px (approximate) |  | Drop radius: 0.6267 mm | Bo_physical: 5.28e-2 | Angle calibration: disabled_untrusted_profile | Symmetry score: 0.60 |  | Surface: Hydrophobic | Contour: 240 points | Background: Light |  | ⚠️ Physical units are approximate. Add scale calibration for scientific metrology. | "
"C_3%_1 coat_6b.JPG","C_3%_1 coat_6b.JPG","OK","129.892111","130.440731","130.073228","4.694225","Hydrophobic","-1.650556","0.754219","0.850000","0.624438","131.380319","126.223915","","131.567594","0.999355","0.999364","0.999296","{circle: 0.18475189250074325, circle_local: 0.18440250456512722, ellipse: 0.15472397208202843, young_laplace: 0.476121630852101}","{circle: {is_valid: true, invalid_reason: null}, circle_local: {is_valid: true, invalid_reason: null}, ellipse: {is_valid: true, invalid_reason: null}, polynomial: {is_valid: false, invalid_reason: cross_method_outlier}, young_laplace: {is_valid: true, invalid_reason: null}}","🎯 Contact Angle: 129.89° ± 4.69° |  | Left: 130.4° | Right: 130.1° | Hysteresis: 0.4° | Baseline tilt: -1.65° (silhouette, conf=0.75) | Valid methods: 4/5 |  | Methods: | • Circle fit: 131.4° (R²=0.999) | • Ellipse fit: 126.2° (R²=0.999) | • Polynomial: Rejected (cross-method outlier; R²=0.811) | • Young-Laplace: 131.6° (R²=0.999, Bo=2.21e-3, residual=0.026) |  | Scale: 10.000 um/px (approximate) |  | Drop radius: 0.7380 mm | Bo_physical: 7.32e-2 | Angle calibration: disabled_untrusted_profile | Symmetry score: 0.62 |  | Surface: Hydrophobic | Contour: 275 points | Background: Light |  | ⚠️ Physical units are approximate. Add scale calibration for scientific metrology. | "
"C_3%_2 coat_5a.JPG","C_3%_2 coat_5a.JPG","OK","114.519846","114.720663","114.353426","2.634346","Hydrophobic","-1.097380","0.862500","0.808361","0.845036","115.218404","114.153035","111.305948","115.153536","0.999951","0.999953","0.999968","{circle: 0.12303168027332015, circle_local: 0.12372839295022608, ellipse: 0.11619830874389118, polynomial: 0.09047463919176264, young_laplace: 0.5465669788408}","{circle: {is_valid: true, invalid_reason: null}, circle_local: {is_valid: true, invalid_reason: null}, ellipse: {is_valid: true, invalid_reason: null}, polynomial: {is_valid: true, invalid_reason: null}, young_laplace: {is_valid: true, invalid_reason: null}}","🎯 Contact Angle: 114.52° ± 2.63° |  | Left: 114.7° | Right: 114.4° | Hysteresis: 0.4° | Baseline tilt: -1.10° (silhouette, conf=0.86) | Valid methods: 5/5 |  | Methods: | • Circle fit: 115.2° (R²=1.000) | • Ellipse fit: 114.2° (R²=1.000) | • Polynomial: 111.3° (R²=0.966) | • Young-Laplace: 115.2° (R²=1.000, Bo=6.16e-3, residual=0.005) |  | Scale: 10.000 um/px (approximate) |  | Drop radius: 0.7552 mm | Bo_physical: 7.67e-2 | Angle calibration: disabled_untrusted_profile | Symmetry score: 0.85 |  | Surface: Hydrophobic | Contour: 227 points | Background: Light |  | ⚠️ Physical units are approximate. Add scale calibration for scientific metrology. | "
"C_3%_2 coat_5b.JPG","C_3%_2 coat_5b.JPG","OK","122.983548","123.026888","122.631418","1.731102","Hydrophobic","-1.141572","0.736172","0.810487","0.860861","122.562059","124.806376","122.220907","122.534087","0.999962","0.999996","0.999961","{circle: 0.12391732302016059, circle_local: 0.120279181494753, ellipse: 0.11184734258252033, polynomial: 0.09942375003565726, young_laplace: 0.5445324028669087}","{circle: {is_valid: true, invalid_reason: null}, circle_local: {is_valid: true, invalid_reason: null}, ellipse: {is_valid: true, invalid_reason: null}, polynomial: {is_valid: true, invalid_reason: null}, young_laplace: {is_valid: true, invalid_reason: null}}","🎯 Contact Angle: 122.98° ± 1.73° |  | Left: 123.0° | Right: 122.6° | Hysteresis: 0.4° | Baseline tilt: -1.14° (silhouette, conf=0.74) | Valid methods: 5/5 |  | Methods: | • Circle fit: 122.6° (R²=1.000) | • Ellipse fit: 124.8° (R²=1.000) | • Polynomial: 122.2° (R²=0.989) | • Young-Laplace: 122.5° (R²=1.000, Bo=1.00e-4, residual=0.006) |  | Scale: 10.000 um/px (approximate) |  | Drop radius: 0.7485 mm | Bo_physical: 7.53e-2 | Angle calibration: disabled_untrusted_profile | Symmetry score: 0.86 |  | Surface: Hydrophobic | Contour: 267 points | Background: Light |  | ⚠️ Physical units are approximate. Add scale calibration for scientific metrology. | "
"C_3%_2 coat_6a.JPG","C_3%_2 coat_6a.JPG","OK","134.545772","134.480940","134.468446","3.037522","Hydrophobic","-0.684767","0.853906","0.850000","0.951078","135.256536","131.604381","125.921986","135.461846","0.999782","0.999785","0.999826","{circle: 0.14038652870921645, circle_local: 0.14109100091150267, ellipse: 0.1337291662539916, polynomial: 0.020276635764231714, young_laplace: 0.5645166683610576}","{circle: {is_valid: true, invalid_reason: null}, circle_local: {is_valid: true, invalid_reason: null}, ellipse: {is_valid: true, invalid_reason: null}, polynomial: {is_valid: true, invalid_reason: null}, young_laplace: {is_valid: true, invalid_reason: null}}","🎯 Contact Angle: 134.55° ± 3.04° |  | Left: 134.5° | Right: 134.5° | Hysteresis: 0.0° | Baseline tilt: -0.68° (silhouette, conf=0.85) | Valid methods: 5/5 |  | Methods: | • Circle fit: 135.3° (R²=1.000) | • Ellipse fit: 131.6° (R²=1.000) | • Polynomial: 125.9° (R²=0.770) | • Young-Laplace: 135.5° (R²=1.000, Bo=1.00e-4, residual=0.013) |  | Scale: 10.000 um/px (approximate) |  | Drop radius: 0.6923 mm | Bo_physical: 6.44e-2 | Angle calibration: disabled_untrusted_profile | Symmetry score: 0.95 |  | Surface: Hydrophobic | Contour: 288 points | Background: Light |  | ⚠️ Physical units are approximate. Add scale calibration for scientific metrology. | "
"C_3%_2 coat_6b.JPG","C_3%_2 coat_6b.JPG","OK","128.926231","128.529121","129.102484","2.135978","Hydrophobic","-0.936094","0.795469","0.818698","0.731123","128.046432","131.078850","130.239533","128.014987","0.999938","0.999992","0.999937","{circle: 0.12718671991961034, circle_local: 0.13139729754418308, ellipse: 0.11673444748944256, polynomial: 0.10612468522631004, young_laplace: 0.518556849820454}","{circle: {is_valid: true, invalid_reason: null}, circle_local: {is_valid: true, invalid_reason: null}, ellipse: {is_valid: true, invalid_reason: null}, polynomial: {is_valid: true, invalid_reason: null}, young_laplace: {is_valid: true, invalid_reason: null}}","🎯 Contact Angle: 128.93° ± 2.14° |  | Left: 128.5° | Right: 129.1° | Hysteresis: 0.6° | Baseline tilt: -0.94° (silhouette, conf=0.80) | Valid methods: 5/5 |  | Methods: | • Circle fit: 128.0° (R²=1.000) | • Ellipse fit: 131.1° (R²=1.000) | • Polynomial: 130.2° (R²=0.992) | • Young-Laplace: 128.0° (R²=1.000, Bo=1.00e-4, residual=0.008) |  | Scale: 10.000 um/px (approximate) |  | Drop radius: 0.7250 mm | Bo_physical: 7.07e-2 | Angle calibration: disabled_untrusted_profile | Symmetry score: 0.73 |  | Surface: Hydrophobic | Contour: 298 points | Background: Light |  | ⚠️ Physical units are approximate. Add scale calibration for scientific metrology. | "
"Screenshot (585).png","Fitting/Screenshot (585).png","OK","112.780976","112.725263","112.502089","3.958801","Hydrophobic","-1.532714","0.535937","0.465208","0.461883","111.760172","117.406739","110.604429","111.322812","0.999305","0.999413","0.998971","{circle: 0.2028617667759715, circle_local: 0.19524708387287165, ellipse: 0.13286807762323727, polynomial: 0.04370946428595025, young_laplace: 0.42531360744196933}","{circle: {is_valid: true, invalid_reason: null}, circle_local: {is_valid: true, invalid_reason: null}, ellipse: {is_valid: true, invalid_reason: null}, polynomial: {is_valid: true, invalid_reason: null}, young_laplace: {is_valid: true, invalid_reason: null}}","🎯 Contact Angle: 112.78° ± 3.96° |  | Left: 112.7° | Right: 112.5° | Hysteresis: 0.2° | Baseline tilt: -1.53° (silhouette, conf=0.54) | Valid methods: 5/5 |  | Methods: | • Circle fit: 111.8° (R²=0.999) | • Ellipse fit: 117.4° (R²=0.999) | • Polynomial: 110.6° (R²=0.793) | • Young-Laplace: 111.3° (R²=0.999, Bo=1.00e-4, residual=0.030) |  | Scale: 10.000 um/px (approximate) |  | Drop radius: 0.9078 mm | Bo_physical: 1.11e-1 | Angle calibration: disabled_untrusted_profile | Symmetry score: 0.46 |  | Surface: Hydrophobic | Contour: 267 points | Background: Light |  | ⚠️ Physical units are approximate. Add scale calibration for scientific metrology. | "
"Screenshot (586).png","Fitting/Screenshot (586).png","OK","117.672760","117.716396","117.266136","1.787171","Hydrophobic","-1.419529","0.541667","0.881236","0.842976","117.000559","120.277973","117.285158","116.953019","0.999924","0.999972","0.999926","{circle: 0.12821747920396664, circle_local: 0.12288829944692291, ellipse: 0.11087748138361755, polynomial: 0.10365467319305097, young_laplace: 0.5343620667724419}","{circle: {is_valid: true, invalid_reason: null}, circle_local: {is_valid: true, invalid_reason: null}, ellipse: {is_valid: true, invalid_reason: null}, polynomial: {is_valid: true, invalid_reason: null}, young_laplace: {is_valid: true, invalid_reason: null}}","🎯 Contact Angle: 117.67° ± 1.79° |  | Left: 117.7° | Right: 117.3° | Hysteresis: 0.5° | Baseline tilt: -1.42° (silhouette, conf=0.54) | Valid methods: 5/5 |  | Methods: | • Circle fit: 117.0° (R²=1.000) | • Ellipse fit: 120.3° (R²=1.000) | • Polynomial: 117.3° (R²=0.992) | • Young-Laplace: 117.0° (R²=1.000, Bo=1.00e-4, residual=0.008) |  | Scale: 10.000 um/px (approximate) |  | Drop radius: 0.8725 mm | Bo_physical: 1.02e-1 | Angle calibration: disabled_untrusted_profile | Symmetry score: 0.84 |  | Surface: Hydrophobic | Contour: 273 points | Background: Light |  | ⚠️ Physical units are approximate. Add scale calibration for scientific metrology. | "
"Screenshot (587).png","Fitting/Screenshot (587).png","OK","117.672762","117.716398","117.266139","1.787170","Hydrophobic","-1.419529","0.541667","0.881236","0.842976","117.000561","120.277974","117.285158","116.953023","0.999924","0.999972","0.999926","{circle: 0.12821747307405854, circle_local: 0.12288828440228668, ellipse: 0.11087747648313022, polynomial: 0.10365466622514162, young_laplace: 0.534362099815383}","{circle: {is_valid: true, invalid_reason: null}, circle_local: {is_valid: true, invalid_reason: null}, ellipse: {is_valid: true, invalid_reason: null}, polynomial: {is_valid: true, invalid_reason: null}, young_laplace: {is_valid: true, invalid_reason: null}}","🎯 Contact Angle: 117.67° ± 1.79° |  | Left: 117.7° | Right: 117.3° | Hysteresis: 0.5° | Baseline tilt: -1.42° (silhouette, conf=0.54) | Valid methods: 5/5 |  | Methods: | • Circle fit: 117.0° (R²=1.000) | • Ellipse fit: 120.3° (R²=1.000) | • Polynomial: 117.3° (R²=0.992) | • Young-Laplace: 117.0° (R²=1.000, Bo=1.00e-4, residual=0.008) |  | Scale: 10.000 um/px (approximate) |  | Drop radius: 0.8725 mm | Bo_physical: 1.02e-1 | Angle calibration: disabled_untrusted_profile | Symmetry score: 0.84 |  | Surface: Hydrophobic | Contour: 273 points | Background: Light |  | ⚠️ Physical units are approximate. Add scale calibration for scientific metrology. | "
"Screenshot (588).png","Fitting/Screenshot (588).png","OK","118.554618","118.582877","118.232803","1.700891","Hydrophobic","-1.660877","0.533646","0.765328","0.740880","118.033465","120.428163","118.023099","118.063317","0.999957","0.999985","0.999959","{circle: 0.1294414622159769, circle_local: 0.1253151666469283, ellipse: 0.11033593272713038, polynomial: 0.10379204539876556, young_laplace: 0.5311153930111987}","{circle: {is_valid: true, invalid_reason: null}, circle_local: {is_valid: true, invalid_reason: null}, ellipse: {is_valid: true, invalid_reason: null}, polynomial: {is_valid: true, invalid_reason: null}, young_laplace: {is_valid: true, invalid_reason: null}}","🎯 Contact Angle: 118.55° ± 1.70° |  | Left: 118.6° | Right: 118.2° | Hysteresis: 0.4° | Baseline tilt: -1.66° (silhouette, conf=0.53) | Valid methods: 5/5 |  | Methods: | • Circle fit: 118.0° (R²=1.000) | • Ellipse fit: 120.4° (R²=1.000) | • Polynomial: 118.0° (R²=0.988) | • Young-Laplace: 118.1° (R²=1.000, Bo=1.00e-4, residual=0.006) |  | Scale: 10.000 um/px (approximate) |  | Drop radius: 0.9446 mm | Bo_physical: 1.20e-1 | Angle calibration: disabled_untrusted_profile | Symmetry score: 0.74 |  | Surface: Hydrophobic | Contour: 300 points | Background: Light |  | ⚠️ Physical units are approximate. Add scale calibration for scientific metrology. | "
"Screenshot (589).png","Fitting/Screenshot (589).png","OK","136.052477","135.835349","135.613426","2.400326","Hydrophobic","-2.091581","0.535651","0.735205","0.748373","135.799380","136.829817","134.179993","135.778395","0.999943","0.999983","0.999946","{circle: 0.13036760812750925, circle_local: 0.12577866622024064, ellipse: 0.11652189753002187, polynomial: 0.10178141943250059, young_laplace: 0.5255504086897277}","{circle: {is_valid: true, invalid_reason: null}, circle_local: {is_valid: true, invalid_reason: null}, ellipse: {is_valid: true, invalid_reason: null}, polynomial: {is_valid: true, invalid_reason: null}, young_laplace: {is_valid: true, invalid_reason: null}}","🎯 Contact Angle: 136.05° ± 2.40° |  | Left: 135.8° | Right: 135.6° | Hysteresis: 0.2° | Baseline tilt: -2.09° (silhouette, conf=0.54) | Valid methods: 5/5 |  | Methods: | • Circle fit: 135.8° (R²=1.000) | • Ellipse fit: 136.8° (R²=1.000) | • Polynomial: 134.2° (R²=0.982) | • Young-Laplace: 135.8° (R²=1.000, Bo=1.00e-4, residual=0.007) |  | Scale: 10.000 um/px (approximate) |  | Drop radius: 0.6801 mm | Bo_physical: 6.22e-2 | Angle calibration: disabled_untrusted_profile | Symmetry score: 0.75 |  | Surface: Hydrophobic | Contour: 298 points | Background: Light |  | ⚠️ Physical units are approximate. Add scale calibration for scientific metrology. | "
"Screenshot (590).png","Fitting/Screenshot (590).png","OK","131.972344","131.716174","131.835692","1.734998","Hydrophobic","-2.430118","0.541667","0.814727","0.819852","131.491140","133.407026","131.478786","131.486729","0.999954","0.999988","0.999952","{circle: 0.1266194278809862, circle_local: 0.12122716054896124, ellipse: 0.11370030947596499, polynomial: 0.10230668756124797, young_laplace: 0.5361464145328396}","{circle: {is_valid: true, invalid_reason: null}, circle_local: {is_valid: true, invalid_reason: null}, ellipse: {is_valid: true, invalid_reason: null}, polynomial: {is_valid: true, invalid_reason: null}, young_laplace: {is_valid: true, invalid_reason: null}}","🎯 Contact Angle: 131.97° ± 1.73° |  | Left: 131.7° | Right: 131.8° | Hysteresis: 0.1° | Baseline tilt: -2.43° (silhouette, conf=0.54) | Valid methods: 5/5 |  | Methods: | • Circle fit: 131.5° (R²=1.000) | • Ellipse fit: 133.4° (R²=1.000) | • Polynomial: 131.5° (R²=0.992) | • Young-Laplace: 131.5° (R²=1.000, Bo=1.00e-4, residual=0.007) |  | Scale: 10.000 um/px (approximate) |  | Drop radius: 0.6913 mm | Bo_physical: 6.43e-2 | Angle calibration: disabled_untrusted_profile | Symmetry score: 0.82 |  | Surface: Hydrophobic | Contour: 290 points | Background: Light |  | ⚠️ Physical units are approximate. Add scale calibration for scientific metrology. | "
"Screenshot (591).png","Fitting/Screenshot (591).png","OK","122.061446","122.258390","121.527089","2.438149","Hydrophobic","-2.207717","0.532786","0.581999","0.640488","122.020408","122.920479","119.978229","122.034099","0.999919","0.999940","0.999920","{circle: 0.1379187842242418, circle_local: 0.13707609555167022, ellipse: 0.11748640160742813, polynomial: 0.10050442575692155, young_laplace: 0.5070142928597383}","{circle: {is_valid: true, invalid_reason: null}, circle_local: {is_valid: true, invalid_reason: null}, ellipse: {is_valid: true, invalid_reason: null}, polynomial: {is_valid: true, invalid_reason: null}, young_laplace: {is_valid: true, invalid_reason: null}}","🎯 Contact Angle: 122.06° ± 2.44° |  | Left: 122.3° | Right: 121.5° | Hysteresis: 0.7° | Baseline tilt: -2.21° (silhouette, conf=0.53) | Valid methods: 5/5 |  | Methods: | • Circle fit: 122.0° (R²=1.000) | • Ellipse fit: 122.9° (R²=1.000) | • Polynomial: 120.0° (R²=0.954) | • Young-Laplace: 122.0° (R²=1.000, Bo=1.00e-4, residual=0.009) |  | Scale: 10.000 um/px (approximate) |  | Drop radius: 0.8577 mm | Bo_physical: 9.89e-2 | Angle calibration: disabled_untrusted_profile | Symmetry score: 0.64 |  | Surface: Hydrophobic | Contour: 292 points | Background: Light |  | ⚠️ Physical units are approximate. Add scale calibration for scientific metrology. | "
"Screenshot (592).png","Fitting/Screenshot (592).png","OK","145.073703","142.786976","147.360430","4.780219","Hydrophobic","3.629186","0.224162","0.645259","0.000000","","147.198441","143.560492","","","0.984823","","{ellipse: 0.41595156609890094, polynomial: 0.5840484339010992}","{circle: {is_valid: false, invalid_reason: angle_out_of_range}, ellipse: {is_valid: true, invalid_reason: null}, polynomial: {is_valid: true, invalid_reason: null}, young_laplace: {is_valid: false, invalid_reason: cross_method_outlier}}","🎯 Contact Angle: 145.07° ± 4.78° |  | Left: 142.8° | Right: 147.4° | Hysteresis: 4.6° | Baseline tilt: 3.63° (contour, conf=0.22) | Valid methods: 2/4 |  | Methods: | • Circle fit: Rejected (angle out of range; R²=0.980) | • Ellipse fit: 147.2° (R²=0.985) | • Polynomial: 143.6° (R²=0.999) | • Young-Laplace: Rejected (cross-method outlier; R²=0.981) |  | Scale: 10.000 um/px (approximate) |  | Drop radius: 1.9149 mm | Bo_physical: 4.93e-1 | Angle calibration: disabled_untrusted_profile | Symmetry score: 0.00 |  | Surface: Hydrophobic | Contour: 2138 points | Background: Light |  | ⚠️ Physical units are approximate. Add scale calibration for scientific metrology. | "
"Screenshot (593).png","Fitting/Screenshot (593).png","OK","131.566336","131.111536","131.525700","1.974904","Hydrophobic","-2.731072","0.523620","0.846019","0.645135","131.474693","132.210836","129.629084","131.463479","0.999978","0.999994","0.999978","{circle: 0.13101256880902865, circle_local: 0.1285526311310396, ellipse: 0.1119766877868954, polynomial: 0.10409229652089555, young_laplace: 0.5243658157521408}","{circle: {is_valid: true, invalid_reason: null}, circle_local: {is_valid: true, invalid_reason: null}, ellipse: {is_valid: true, invalid_reason: null}, polynomial: {is_valid: true, invalid_reason: null}, young_laplace: {is_valid: true, invalid_reason: null}}","🎯 Contact Angle: 131.57° ± 1.97° |  | Left: 131.1° | Right: 131.5° | Hysteresis: 0.4° | Baseline tilt: -2.73° (silhouette, conf=0.52) | Valid methods: 5/5 |  | Methods: | • Circle fit: 131.5° (R²=1.000) | • Ellipse fit: 132.2° (R²=1.000) | • Polynomial: 129.6° (R²=0.996) | • Young-Laplace: 131.5° (R²=1.000, Bo=1.00e-4, residual=0.005) |  | Scale: 10.000 um/px (approximate) |  | Drop radius: 0.7981 mm | Bo_physical: 8.57e-2 | Angle calibration: disabled_untrusted_profile | Symmetry score: 0.65 |  | Surface: Hydrophobic | Contour: 313 points | Background: Light |  | ⚠️ Physical units are approximate. Add scale calibration for scientific metrology. | "
"Screenshot (594).png","Fitting/Screenshot (594).png","OK","115.505304","115.555140","115.248439","2.368952","Hydrophobic","-1.465274","0.535937","0.824818","0.887060","114.791280","117.364520","115.668499","114.863310","0.999846","0.999878","0.999779","{circle: 0.13383656428675308, circle_local: 0.13337596472514893, ellipse: 0.12603379800212092, polynomial: 0.09855285339372126, young_laplace: 0.5082008195922558}","{circle: {is_valid: true, invalid_reason: null}, circle_local: {is_valid: true, invalid_reason: null}, ellipse: {is_valid: true, invalid_reason: null}, polynomial: {is_valid: true, invalid_reason: null}, young_laplace: {is_valid: true, invalid_reason: null}}","🎯 Contact Angle: 115.51° ± 2.37° |  | Left: 115.6° | Right: 115.2° | Hysteresis: 0.3° | Baseline tilt: -1.47° (silhouette, conf=0.54) | Valid methods: 5/5 |  | Methods: | • Circle fit: 114.8° (R²=1.000) | • Ellipse fit: 117.4° (R²=1.000) | • Polynomial: 115.7° (R²=0.942) | • Young-Laplace: 114.9° (R²=1.000, Bo=1.00e-4, residual=0.014) |  | Scale: 10.000 um/px (approximate) |  | Drop radius: 0.9108 mm | Bo_physical: 1.12e-1 | Angle calibration: disabled_untrusted_profile | Symmetry score: 0.89 |  | Surface: Hydrophobic | Contour: 277 points | Background: Light |  | ⚠️ Physical units are approximate. Add scale calibration for scientific metrology. | "
"Screenshot (595).png","Fitting/Screenshot (595).png","OK","122.810108","123.035618","122.525491","2.019658","Hydrophobic","-1.505227","0.498411","0.732509","0.820236","122.477183","123.921977","123.072673","122.480674","0.999957","0.999974","0.999959","{circle: 0.1247239849065692, circle_local: 0.12501932919779335, ellipse: 0.11541402140970049, polynomial: 0.09905578112883758, young_laplace: 0.5357868833570993}","{circle: {is_valid: true, invalid_reason: null}, circle_local: {is_valid: true, invalid_reason: null}, ellipse: {is_valid: true, invalid_reason: null}, polynomial: {is_valid: true, invalid_reason: null}, young_laplace: {is_valid: true, invalid_reason: null}}","🎯 Contact Angle: 122.81° ± 2.02° |  | Left: 123.0° | Right: 122.5° | Hysteresis: 0.5° | Baseline tilt: -1.51° (silhouette, conf=0.50) | Valid methods: 5/5 |  | Methods: | • Circle fit: 122.5° (R²=1.000) | • Ellipse fit: 123.9° (R²=1.000) | • Polynomial: 123.1° (R²=0.982) | • Young-Laplace: 122.5° (R²=1.000, Bo=1.00e-4, residual=0.006) |  | Scale: 10.000 um/px (approximate) |  | Drop radius: 0.9222 mm | Bo_physical: 1.14e-1 | Angle calibration: disabled_untrusted_profile | Symmetry score: 0.82 |  | Surface: Hydrophobic | Contour: 333 points | Background: Light |  | ⚠️ Physical units are approximate. Add scale calibration for scientific metrology. | "
"Screenshot (596).png","Fitting/Screenshot (596).png","OK","135.983930","136.037562","135.481776","2.290321","Hydrophobic","-1.305648","0.533646","0.373327","0.518138","136.356622","134.238698","129.851981","136.386789","0.999884","0.999893","0.999896","{circle: 0.160470554221109, circle_local: 0.16036151829627543, ellipse: 0.12442917346004127, polynomial: 0.02427528885001879, young_laplace: 0.5304634651725556}","{circle: {is_valid: true, invalid_reason: null}, circle_local: {is_valid: true, invalid_reason: null}, ellipse: {is_valid: true, invalid_reason: null}, polynomial: {is_valid: true, invalid_reason: null}, young_laplace: {is_valid: true, invalid_reason: null}}","🎯 Contact Angle: 135.98° ± 2.29° |  | Left: 136.0° | Right: 135.5° | Hysteresis: 0.6° | Baseline tilt: -1.31° (silhouette, conf=0.53) | Valid methods: 5/5 |  | Methods: | • Circle fit: 136.4° (R²=1.000) | • Ellipse fit: 134.2° (R²=1.000) | • Polynomial: 129.9° (R²=0.839) | • Young-Laplace: 136.4° (R²=1.000, Bo=1.00e-4, residual=0.010) |  | Scale: 10.000 um/px (approximate) |  | Drop radius: 0.8075 mm | Bo_physical: 8.77e-2 | Angle calibration: disabled_untrusted_profile | Symmetry score: 0.52 |  | Surface: Hydrophobic | Contour: 352 points | Background: Light |  | ⚠️ Physical units are approximate. Add scale calibration for scientific metrology. | "
"Screenshot (597).png","Fitting/Screenshot (597).png","OK","90.000000","90.000000","90.000000","3.691422","Hydrophobic","0.049902","0.753940","0.326546","0.000000","","","","","","","","{polynomial: 1.0}","{circle: {is_valid: false, invalid_reason: angle_out_of_range}, ellipse: {is_valid: false, invalid_reason: poor_symmetry}, polynomial: {is_valid: false, invalid_reason: low_r_squared}, young_laplace: {is_valid: false, invalid_reason: poor_symmetry}}","🎯 Contact Angle: 90.00° ± 3.69° |  | Left: 90.0° | Right: 90.0° | Hysteresis: 0.0° | Baseline tilt: 0.05° (contour, conf=0.75) | Valid methods: 0/4 |  | Methods: | • Circle fit: Rejected (angle out of range; R²=0.854) | • Ellipse fit: Rejected (poor symmetry; R²=0.875) | • Polynomial: Rejected (low R²; R²=0.500) | • Young-Laplace: Rejected (poor symmetry; R²=0.560) |  | Scale: 10.000 um/px (approximate) |  | Drop radius: 4.8797 mm | Bo_physical: 3.20e+0 | Angle calibration: disabled_untrusted_profile | Symmetry score: 0.00 |  | Surface: Hydrophobic | Contour: 1745 points | Background: Light |  | ⚠️ Physical units are approximate. Add scale calibration for scientific metrology. | "
"# summary: total=25, ok=25, fail=0"

File: scentific_output.csv
"filename","relative_path","status","angle_deg","left_deg","right_deg","uncertainty_deg","surface_type","baseline_tilt_deg","baseline_confidence","contact_confidence","symmetry_score","circle_deg","ellipse_deg","polynomial_deg","young_laplace_deg","r2_circle","r2_ellipse","r2_young_laplace","method_weights","method_quality","message"
"C_1.5%_1 coat_5a.JPG","C_1.5%_1 coat_5a.JPG","OK","111.968187","111.778097","112.811554","2.689071","Hydrophobic","-1.243656","0.856484","0.378980","0.275595","111.906705","112.691704","115.238430","111.981859","0.999913","0.999918","0.999927","{circle: 0.17238519411803124, circle_local: 0.1704994422588084, ellipse: 0.12198364721113289, polynomial: 0.03656167143661337, young_laplace: 0.49857004497541413}","{circle: {is_valid: true, invalid_reason: null}, circle_local: {is_valid: true, invalid_reason: null}, ellipse: {is_valid: true, invalid_reason: null}, polynomial: {is_valid: true, invalid_reason: null}, young_laplace: {is_valid: true, invalid_reason: null}}","🎯 Contact Angle: 111.97° ± 2.69° |  | Left: 111.8° | Right: 112.8° | Hysteresis: 1.0° | Baseline tilt: -1.24° (silhouette, conf=0.86) | Valid methods: 5/5 |  | Methods: | • Circle fit: 111.9° (R²=1.000) | • Ellipse fit: 112.7° (R²=1.000) | • Polynomial: 115.2° (R²=0.841) | • Young-Laplace: 112.0° (R²=1.000, Bo=1.00e-4, residual=0.008) |  | Scale: 10.000 um/px (approximate) |  | Drop radius: 0.7465 mm | Bo_physical: 7.49e-2 | Angle calibration: disabled_untrusted_profile | Symmetry score: 0.28 |  | Surface: Hydrophobic | Contour: 222 points | Background: Light |  | ⚠️ Physical units are approximate. Add scale calibration for scientific metrology. | "
"C_1.5%_1 coat_5b.JPG","C_1.5%_1 coat_5b.JPG","OK","117.479412","117.796111","117.150139","2.316634","Hydrophobic","-1.078490","0.767969","0.568300","0.774179","117.258270","118.356477","117.702863","117.222251","0.999881","0.999905","0.999883","{circle: 0.13403964452761127, circle_local: 0.134253464595426, ellipse: 0.1216886845552338, polynomial: 0.09476224843903122, young_laplace: 0.5152559578826977}","{circle: {is_valid: true, invalid_reason: null}, circle_local: {is_valid: true, invalid_reason: null}, ellipse: {is_valid: true, invalid_reason: null}, polynomial: {is_valid: true, invalid_reason: null}, young_laplace: {is_valid: true, invalid_reason: null}}","🎯 Contact Angle: 117.48° ± 2.32° |  | Left: 117.8° | Right: 117.2° | Hysteresis: 0.6° | Baseline tilt: -1.08° (silhouette, conf=0.77) | Valid methods: 5/5 |  | Methods: | • Circle fit: 117.3° (R²=1.000) | • Ellipse fit: 118.4° (R²=1.000) | • Polynomial: 117.7° (R²=0.924) | • Young-Laplace: 117.2° (R²=1.000, Bo=1.00e-4, residual=0.010) |  | Scale: 10.000 um/px (approximate) |  | Drop radius: 0.7258 mm | Bo_physical: 7.08e-2 | Angle calibration: disabled_untrusted_profile | Symmetry score: 0.77 |  | Surface: Hydrophobic | Contour: 225 points | Background: Light |  | ⚠️ Physical units are approximate. Add scale calibration for scientific metrology. | "
"C_1.5%_1 coat_6.JPG","C_1.5%_1 coat_6.JPG","OK","118.916508","119.113682","119.255539","2.064396","Hydrophobic","-1.417696","0.853047","0.715054","0.878498","117.909544","119.370959","121.467577","118.246256","0.999957","0.999977","0.997474","{circle: 0.1824801207696674, circle_local: 0.18403206269702707, ellipse: 0.17491472337509342, polynomial: 0.1234615055683018, young_laplace: 0.3351115875899103}","{circle: {is_valid: true, invalid_reason: null}, circle_local: {is_valid: true, invalid_reason: null}, ellipse: {is_valid: true, invalid_reason: null}, polynomial: {is_valid: true, invalid_reason: null}, young_laplace: {is_valid: true, invalid_reason: null}}","🎯 Contact Angle: 118.92° ± 2.06° |  | Left: 119.1° | Right: 119.3° | Hysteresis: 0.1° | Baseline tilt: -1.42° (silhouette, conf=0.85) | Valid methods: 5/5 |  | Methods: | • Circle fit: 117.9° (R²=1.000) | • Ellipse fit: 119.4° (R²=1.000) | • Polynomial: 121.5° (R²=0.921) | • Young-Laplace: 118.2° (R²=0.997, Bo=1.00e-4, residual=0.048) |  | Scale: 10.000 um/px (approximate) |  | Drop radius: 0.7719 mm | Bo_physical: 8.01e-2 | Angle calibration: disabled_untrusted_profile | Symmetry score: 0.88 |  | Surface: Hydrophobic | Contour: 248 points | Background: Light |  | ⚠️ Physical units are approximate. Add scale calibration for scientific metrology. | "
"C_1.5%_2 coat_5.JPG","C_1.5%_2 coat_5.JPG","OK","133.486254","133.550336","133.780291","7.022151","Hydrophobic","-1.564880","0.870234","0.850000","0.773666","135.226794","128.881204","102.854014","135.659464","0.999366","0.999370","0.999356","{circle: 0.16957820009869498, circle_local: 0.1733729032624557, ellipse: 0.15688827595065583, polynomial: 0.007523891102122061, young_laplace: 0.49263672958607135}","{circle: {is_valid: true, invalid_reason: null}, circle_local: {is_valid: true, invalid_reason: null}, ellipse: {is_valid: true, invalid_reason: null}, polynomial: {is_valid: true, invalid_reason: null}, young_laplace: {is_valid: true, invalid_reason: null}}","🎯 Contact Angle: 133.49° ± 7.02° |  | Left: 133.6° | Right: 133.8° | Hysteresis: 0.2° | Baseline tilt: -1.56° (silhouette, conf=0.87) | Valid methods: 5/5 |  | Methods: | • Circle fit: 135.2° (R²=0.999) | • Ellipse fit: 128.9° (R²=0.999) | • Polynomial: 102.9° (R²=0.827) | • Young-Laplace: 135.7° (R²=0.999, Bo=1.00e-4, residual=0.025) |  | Scale: 10.000 um/px (approximate) |  | Drop radius: 0.6538 mm | Bo_physical: 5.75e-2 | Angle calibration: disabled_untrusted_profile | Symmetry score: 0.77 |  | Surface: Hydrophobic | Contour: 258 points | Background: Light |  | ⚠️ Physical units are approximate. Add scale calibration for scientific metrology. | "
"C_1.5%_2 coat_6.JPG","C_1.5%_2 coat_6.JPG","OK","130.366370","130.709913","130.105444","3.141607","Hydrophobic","-1.893937","0.872812","0.470012","0.660610","130.986344","129.216965","125.521949","131.653574","0.999807","0.999817","0.997580","{circle: 0.21262892850688495, circle_local: 0.21438827885115358, ellipse: 0.1852187367662106, polynomial: 0.04282244479046487, young_laplace: 0.3449416110852861}","{circle: {is_valid: true, invalid_reason: null}, circle_local: {is_valid: true, invalid_reason: null}, ellipse: {is_valid: true, invalid_reason: null}, polynomial: {is_valid: true, invalid_reason: null}, young_laplace: {is_valid: true, invalid_reason: null}}","🎯 Contact Angle: 130.37° ± 3.14° |  | Left: 130.7° | Right: 130.1° | Hysteresis: 0.6° | Baseline tilt: -1.89° (silhouette, conf=0.87) | Valid methods: 5/5 |  | Methods: | • Circle fit: 131.0° (R²=1.000) | • Ellipse fit: 129.2° (R²=1.000) | • Polynomial: 125.5° (R²=0.794) | • Young-Laplace: 131.7° (R²=0.998, Bo=1.00e-4, residual=0.048) |  | Scale: 10.000 um/px (approximate) |  | Drop radius: 0.6042 mm | Bo_physical: 4.91e-2 | Angle calibration: disabled_untrusted_profile | Symmetry score: 0.66 |  | Surface: Hydrophobic | Contour: 244 points | Background: Light |  | ⚠️ Physical units are approximate. Add scale calibration for scientific metrology. | "
"C_3%_1 coat_5.JPG","C_3%_1 coat_5.JPG","OK","122.366862","122.755619","121.835709","2.040056","Hydrophobic","-1.738504","0.763672","0.645049","0.678920","122.692329","122.362493","120.567957","122.597062","0.999928","0.999933","0.999916","{circle: 0.13690497483638564, circle_local: 0.13697707851287472, ellipse: 0.11939896477647607, polynomial: 0.09405283857672525, young_laplace: 0.5126661432975381}","{circle: {is_valid: true, invalid_reason: null}, circle_local: {is_valid: true, invalid_reason: null}, ellipse: {is_valid: true, invalid_reason: null}, polynomial: {is_valid: true, invalid_reason: null}, young_laplace: {is_valid: true, invalid_reason: null}}","🎯 Contact Angle: 122.37° ± 2.04° |  | Left: 122.8° | Right: 121.8° | Hysteresis: 0.9° | Baseline tilt: -1.74° (silhouette, conf=0.76) | Valid methods: 5/5 |  | Methods: | • Circle fit: 122.7° (R²=1.000) | • Ellipse fit: 122.4° (R²=1.000) | • Polynomial: 120.6° (R²=0.925) | • Young-Laplace: 122.6° (R²=1.000, Bo=1.03e-4, residual=0.009) |  | Scale: 10.000 um/px (approximate) |  | Drop radius: 0.6934 mm | Bo_physical: 6.47e-2 | Angle calibration: disabled_untrusted_profile | Symmetry score: 0.68 |  | Surface: Hydrophobic | Contour: 238 points | Background: Light |  | ⚠️ Physical units are approximate. Add scale calibration for scientific metrology. | "
"C_3%_1 coat_6a.JPG","C_3%_1 coat_6a.JPG","OK","129.769940","130.107331","129.310092","3.334039","Hydrophobic","-1.673778","0.871953","0.377368","0.456308","130.678308","128.710400","124.826703","130.351741","0.999677","0.999689","0.999613","{circle: 0.177162232123138, circle_local: 0.17928333941775, ellipse: 0.14032174982322504, polynomial: 0.03321403787949642, young_laplace: 0.4700186407563906}","{circle: {is_valid: true, invalid_reason: null}, circle_local: {is_valid: true, invalid_reason: null}, ellipse: {is_valid: true, invalid_reason: null}, polynomial: {is_valid: true, invalid_reason: null}, young_laplace: {is_valid: true, invalid_reason: null}}","🎯 Contact Angle: 129.77° ± 3.33° |  | Left: 130.1° | Right: 129.3° | Hysteresis: 0.8° | Baseline tilt: -1.67° (silhouette, conf=0.87) | Valid methods: 5/5 |  | Methods: | • Circle fit: 130.7° (R²=1.000) | • Ellipse fit: 128.7° (R²=1.000) | • Polynomial: 124.8° (R²=0.744) | • Young-Laplace: 130.4° (R²=1.000, Bo=3.15e-3, residual=0.019) |  | Scale: 10.000 um/px (approximate) |  | Drop radius: 0.6123 mm | Bo_physical: 5.04e-2 | Angle calibration: disabled_untrusted_profile | Symmetry score: 0.46 |  | Surface: Hydrophobic | Contour: 240 points | Background: Light |  | ⚠️ Physical units are approximate. Add scale calibration for scientific metrology. | "
"C_3%_1 coat_6b.JPG","C_3%_1 coat_6b.JPG","OK","130.760965","131.366954","130.980974","4.034286","Hydrophobic","-1.652649","0.754219","0.850000","0.565342","131.667091","126.951206","","132.270238","0.999421","0.999431","0.999770","{circle: 0.16872352232985166, circle_local: 0.16843417259717838, ellipse: 0.1366144691063355, young_laplace: 0.5262278359666344}","{circle: {is_valid: true, invalid_reason: null}, circle_local: {is_valid: true, invalid_reason: null}, ellipse: {is_valid: true, invalid_reason: null}, polynomial: {is_valid: false, invalid_reason: cross_method_outlier}, young_laplace: {is_valid: true, invalid_reason: null}}","🎯 Contact Angle: 130.76° ± 4.03° |  | Left: 131.4° | Right: 131.0° | Hysteresis: 0.4° | Baseline tilt: -1.65° (silhouette, conf=0.75) | Valid methods: 4/5 |  | Methods: | • Circle fit: 131.7° (R²=0.999) | • Ellipse fit: 127.0° (R²=0.999) | • Polynomial: Rejected (cross-method outlier; R²=0.830) | • Young-Laplace: 132.3° (R²=1.000, Bo=2.64e-4, residual=0.015) |  | Scale: 10.000 um/px (approximate) |  | Drop radius: 0.7336 mm | Bo_physical: 7.24e-2 | Angle calibration: disabled_untrusted_profile | Symmetry score: 0.57 |  | Surface: Hydrophobic | Contour: 272 points | Background: Light |  | ⚠️ Physical units are approximate. Add scale calibration for scientific metrology. | "
"C_3%_2 coat_5a.JPG","C_3%_2 coat_5a.JPG","OK","115.541554","115.600746","116.269689","2.665708","Hydrophobic","-1.098650","0.862500","0.421292","0.246840","115.351245","116.450219","117.370235","115.429021","0.999958","0.999960","0.999923","{circle: 0.16045850047390695, circle_local: 0.15863447526056196, ellipse: 0.11142995989135775, polynomial: 0.11893628354875865, young_laplace: 0.4505407808254147}","{circle: {is_valid: true, invalid_reason: null}, circle_local: {is_valid: true, invalid_reason: null}, ellipse: {is_valid: true, invalid_reason: null}, polynomial: {is_valid: true, invalid_reason: null}, young_laplace: {is_valid: true, invalid_reason: null}}","🎯 Contact Angle: 115.54° ± 2.67° |  | Left: 115.6° | Right: 116.3° | Hysteresis: 0.7° | Baseline tilt: -1.10° (silhouette, conf=0.86) | Valid methods: 5/5 |  | Methods: | • Circle fit: 115.4° (R²=1.000) | • Ellipse fit: 116.5° (R²=1.000) | • Polynomial: 117.4° (R²=0.959) | • Young-Laplace: 115.4° (R²=1.000, Bo=6.02e-4, residual=0.008) |  | Scale: 10.000 um/px (approximate) |  | Drop radius: 0.6925 mm | Bo_physical: 6.45e-2 | Angle calibration: disabled_untrusted_profile | Symmetry score: 0.25 |  | Surface: Hydrophobic | Contour: 228 points | Background: Light |  | ⚠️ Physical units are approximate. Add scale calibration for scientific metrology. | "
"C_3%_2 coat_5b.JPG","C_3%_2 coat_5b.JPG","OK","123.406215","123.651449","122.988927","2.244636","Hydrophobic","-1.147156","0.736172","0.833642","0.815064","122.826603","125.121315","123.873080","122.836868","0.999960","0.999992","0.999960","{circle: 0.12512262626470277, circle_local: 0.12564957408410082, ellipse: 0.11555802077776844, polynomial: 0.09470106024394105, young_laplace: 0.5389687186294869}","{circle: {is_valid: true, invalid_reason: null}, circle_local: {is_valid: true, invalid_reason: null}, ellipse: {is_valid: true, invalid_reason: null}, polynomial: {is_valid: true, invalid_reason: null}, young_laplace: {is_valid: true, invalid_reason: null}}","🎯 Contact Angle: 123.41° ± 2.24° |  | Left: 123.7° | Right: 123.0° | Hysteresis: 0.7° | Baseline tilt: -1.15° (silhouette, conf=0.74) | Valid methods: 5/5 |  | Methods: | • Circle fit: 122.8° (R²=1.000) | • Ellipse fit: 125.1° (R²=1.000) | • Polynomial: 123.9° (R²=0.955) | • Young-Laplace: 122.8° (R²=1.000, Bo=1.00e-4, residual=0.006) |  | Scale: 10.000 um/px (approximate) |  | Drop radius: 0.7422 mm | Bo_physical: 7.41e-2 | Angle calibration: disabled_untrusted_profile | Symmetry score: 0.82 |  | Surface: Hydrophobic | Contour: 267 points | Background: Light |  | ⚠️ Physical units are approximate. Add scale calibration for scientific metrology. | "
"C_3%_2 coat_6a.JPG","C_3%_2 coat_6a.JPG","OK","134.307778","134.140018","133.946960","3.079340","Hydrophobic","-0.685852","0.853906","0.300793","0.772092","135.326419","132.276630","126.139274","135.041550","0.999782","0.999785","0.999196","{circle: 0.1749582975618828, circle_local: 0.17597923049763575, ellipse: 0.15638046929551522, polynomial: 0.024198817515634102, young_laplace: 0.4684831851293322}","{circle: {is_valid: true, invalid_reason: null}, circle_local: {is_valid: true, invalid_reason: null}, ellipse: {is_valid: true, invalid_reason: null}, polynomial: {is_valid: true, invalid_reason: null}, young_laplace: {is_valid: true, invalid_reason: null}}","🎯 Contact Angle: 134.31° ± 3.08° |  | Left: 134.1° | Right: 133.9° | Hysteresis: 0.2° | Baseline tilt: -0.69° (silhouette, conf=0.85) | Valid methods: 5/5 |  | Methods: | • Circle fit: 135.3° (R²=1.000) | • Ellipse fit: 132.3° (R²=1.000) | • Polynomial: 126.1° (R²=0.769) | • Young-Laplace: 135.0° (R²=0.999, Bo=9.43e-4, residual=0.028) |  | Scale: 10.000 um/px (approximate) |  | Drop radius: 0.6771 mm | Bo_physical: 6.17e-2 | Angle calibration: disabled_untrusted_profile | Symmetry score: 0.77 |  | Surface: Hydrophobic | Contour: 288 points | Background: Light |  | ⚠️ Physical units are approximate. Add scale calibration for scientific metrology. | "
"C_3%_2 coat_6b.JPG","C_3%_2 coat_6b.JPG","OK","129.047652","128.512166","129.243996","2.074494","Hydrophobic","-0.941873","0.795469","0.795820","0.701970","128.320470","131.380381","129.107781","128.285592","0.999937","0.999993","0.999937","{circle: 0.13343135941361528, circle_local: 0.13160556029288445, ellipse: 0.11391251959891002, polynomial: 0.1008559562548671, young_laplace: 0.5201946044397232}","{circle: {is_valid: true, invalid_reason: null}, circle_local: {is_valid: true, invalid_reason: null}, ellipse: {is_valid: true, invalid_reason: null}, polynomial: {is_valid: true, invalid_reason: null}, young_laplace: {is_valid: true, invalid_reason: null}}","🎯 Contact Angle: 129.05° ± 2.07° |  | Left: 128.5° | Right: 129.2° | Hysteresis: 0.7° | Baseline tilt: -0.94° (silhouette, conf=0.80) | Valid methods: 5/5 |  | Methods: | • Circle fit: 128.3° (R²=1.000) | • Ellipse fit: 131.4° (R²=1.000) | • Polynomial: 129.1° (R²=0.956) | • Young-Laplace: 128.3° (R²=1.000, Bo=1.00e-4, residual=0.008) |  | Scale: 10.000 um/px (approximate) |  | Drop radius: 0.7221 mm | Bo_physical: 7.01e-2 | Angle calibration: disabled_untrusted_profile | Symmetry score: 0.70 |  | Surface: Hydrophobic | Contour: 298 points | Background: Light |  | ⚠️ Physical units are approximate. Add scale calibration for scientific metrology. | "
"Screenshot (585).png","Fitting/Screenshot (585).png","OK","114.915196","115.706660","114.848107","8.780050","Hydrophobic","-1.532326","0.535937","0.461981","0.401287","112.223465","120.814851","121.368420","111.373939","0.998356","0.998755","0.997454","{circle: 0.2257758328513864, circle_local: 0.2309115786123696, ellipse: 0.1724993497069414, polynomial: 0.04925114177964151, young_laplace: 0.32156209704966127}","{circle: {is_valid: true, invalid_reason: null}, circle_local: {is_valid: true, invalid_reason: null}, ellipse: {is_valid: true, invalid_reason: null}, polynomial: {is_valid: true, invalid_reason: null}, young_laplace: {is_valid: true, invalid_reason: null}}","🎯 Contact Angle: 114.92° ± 8.78° |  | Left: 115.7° | Right: 114.8° | Hysteresis: 0.9° | Baseline tilt: -1.53° (silhouette, conf=0.54) | Valid methods: 5/5 |  | Methods: | • Circle fit: 112.2° (R²=0.998) | • Ellipse fit: 120.8° (R²=0.999) | • Polynomial: 121.4° (R²=0.797) | • Young-Laplace: 111.4° (R²=0.997, Bo=1.00e-4, residual=0.047) |  | Scale: 10.000 um/px (approximate) |  | Drop radius: 0.9012 mm | Bo_physical: 1.09e-1 | Angle calibration: disabled_untrusted_profile | Symmetry score: 0.40 |  | Surface: Hydrophobic | Contour: 268 points | Background: Light |  | ⚠️ Physical units are approximate. Add scale calibration for scientific metrology. | "
"Screenshot (586).png","Fitting/Screenshot (586).png","OK","120.182345","122.385152","119.105607","7.235395","Hydrophobic","-1.419554","0.541667","0.439466","0.107673","117.473598","126.520499","125.077642","116.970535","0.998886","0.999231","0.997990","{circle: 0.2417638710928615, circle_local: 0.24729779426274856, ellipse: 0.15428178227503067, polynomial: 0.0561639480665642, young_laplace: 0.3004926043027952}","{circle: {is_valid: true, invalid_reason: null}, circle_local: {is_valid: true, invalid_reason: null}, ellipse: {is_valid: true, invalid_reason: null}, polynomial: {is_valid: true, invalid_reason: null}, young_laplace: {is_valid: true, invalid_reason: null}}","🎯 Contact Angle: 120.18° ± 7.24° |  | Left: 122.4° | Right: 119.1° | Hysteresis: 3.3° | Baseline tilt: -1.42° (silhouette, conf=0.54) | Valid methods: 5/5 |  | Methods: | • Circle fit: 117.5° (R²=0.999) | • Ellipse fit: 126.5° (R²=0.999) | • Polynomial: 125.1° (R²=0.841) | • Young-Laplace: 117.0° (R²=0.998, Bo=1.00e-4, residual=0.043) |  | Scale: 10.000 um/px (approximate) |  | Drop radius: 0.7843 mm | Bo_physical: 8.27e-2 | Angle calibration: disabled_untrusted_profile | Symmetry score: 0.11 |  | Surface: Hydrophobic | Contour: 274 points | Background: Light |  | ⚠️ Physical units are approximate. Add scale calibration for scientific metrology. | "
"Screenshot (587).png","Fitting/Screenshot (587).png","OK","120.182347","122.385154","119.105609","7.235394","Hydrophobic","-1.419554","0.541667","0.439466","0.107673","117.473600","126.520499","125.077642","116.970539","0.998886","0.999231","0.997990","{circle: 0.24176386577725695, circle_local: 0.2472977880976519, ellipse: 0.15428178186727917, polynomial: 0.05616394667215415, young_laplace: 0.3004926175856578}","{circle: {is_valid: true, invalid_reason: null}, circle_local: {is_valid: true, invalid_reason: null}, ellipse: {is_valid: true, invalid_reason: null}, polynomial: {is_valid: true, invalid_reason: null}, young_laplace: {is_valid: true, invalid_reason: null}}","🎯 Contact Angle: 120.18° ± 7.24° |  | Left: 122.4° | Right: 119.1° | Hysteresis: 3.3° | Baseline tilt: -1.42° (silhouette, conf=0.54) | Valid methods: 5/5 |  | Methods: | • Circle fit: 117.5° (R²=0.999) | • Ellipse fit: 126.5° (R²=0.999) | • Polynomial: 125.1° (R²=0.841) | • Young-Laplace: 117.0° (R²=0.998, Bo=1.00e-4, residual=0.043) |  | Scale: 10.000 um/px (approximate) |  | Drop radius: 0.7843 mm | Bo_physical: 8.27e-2 | Angle calibration: disabled_untrusted_profile | Symmetry score: 0.11 |  | Surface: Hydrophobic | Contour: 274 points | Background: Light |  | ⚠️ Physical units are approximate. Add scale calibration for scientific metrology. | "
"Screenshot (588).png","Fitting/Screenshot (588).png","OK","121.262049","123.807844","119.234614","7.545617","Hydrophobic","-1.658605","0.533646","0.345128","0.054950","118.718268","128.392686","131.768123","118.501973","0.998767","0.999134","0.999735","{circle: 0.20229752212127286, circle_local: 0.2065889533806902, ellipse: 0.1242491013897419, polynomial: 0.04189693396326826, young_laplace: 0.42496748914502674}","{circle: {is_valid: true, invalid_reason: null}, circle_local: {is_valid: true, invalid_reason: null}, ellipse: {is_valid: true, invalid_reason: null}, polynomial: {is_valid: true, invalid_reason: null}, young_laplace: {is_valid: true, invalid_reason: null}}","🎯 Contact Angle: 121.26° ± 7.55° |  | Left: 123.8° | Right: 119.2° | Hysteresis: 4.6° | Baseline tilt: -1.66° (silhouette, conf=0.53) | Valid methods: 5/5 |  | Methods: | • Circle fit: 118.7° (R²=0.999) | • Ellipse fit: 128.4° (R²=0.999) | • Polynomial: 131.8° (R²=0.815) | • Young-Laplace: 118.5° (R²=1.000, Bo=1.00e-4, residual=0.016) |  | Scale: 10.000 um/px (approximate) |  | Drop radius: 0.8283 mm | Bo_physical: 9.23e-2 | Angle calibration: disabled_untrusted_profile | Symmetry score: 0.05 |  | Surface: Hydrophobic | Contour: 302 points | Background: Light |  | ⚠️ Physical units are approximate. Add scale calibration for scientific metrology. | "
"Screenshot (589).png","Fitting/Screenshot (589).png","OK","135.778570","135.501773","135.195017","2.282059","Hydrophobic","-2.091844","0.535651","0.735205","0.745336","135.801977","136.831014","130.978311","135.777281","0.999943","0.999983","0.999946","{circle: 0.1319355259722499, circle_local: 0.1272866671815501, ellipse: 0.11776534526694322, polynomial: 0.09206194484092492, young_laplace: 0.5309505167383319}","{circle: {is_valid: true, invalid_reason: null}, circle_local: {is_valid: true, invalid_reason: null}, ellipse: {is_valid: true, invalid_reason: null}, polynomial: {is_valid: true, invalid_reason: null}, young_laplace: {is_valid: true, invalid_reason: null}}","🎯 Contact Angle: 135.78° ± 2.28° |  | Left: 135.5° | Right: 135.2° | Hysteresis: 0.3° | Baseline tilt: -2.09° (silhouette, conf=0.54) | Valid methods: 5/5 |  | Methods: | • Circle fit: 135.8° (R²=1.000) | • Ellipse fit: 136.8° (R²=1.000) | • Polynomial: 131.0° (R²=0.990) | • Young-Laplace: 135.8° (R²=1.000, Bo=1.00e-4, residual=0.007) |  | Scale: 10.000 um/px (approximate) |  | Drop radius: 0.6801 mm | Bo_physical: 6.22e-2 | Angle calibration: disabled_untrusted_profile | Symmetry score: 0.75 |  | Surface: Hydrophobic | Contour: 298 points | Background: Light |  | ⚠️ Physical units are approximate. Add scale calibration for scientific metrology. | "
"Screenshot (590).png","Fitting/Screenshot (590).png","OK","133.136901","133.359316","131.854361","2.815318","Hydrophobic","-2.429853","0.541667","0.485729","0.462228","132.123257","136.801845","131.420883","131.473172","0.999274","0.999484","0.998382","{circle: 0.20148841113587498, circle_local: 0.1777616135100293, ellipse: 0.13342960450649502, polynomial: 0.13921031374178472, young_laplace: 0.348110057105816}","{circle: {is_valid: true, invalid_reason: null}, circle_local: {is_valid: true, invalid_reason: null}, ellipse: {is_valid: true, invalid_reason: null}, polynomial: {is_valid: true, invalid_reason: null}, young_laplace: {is_valid: true, invalid_reason: null}}","🎯 Contact Angle: 133.14° ± 2.82° |  | Left: 133.4° | Right: 131.9° | Hysteresis: 1.5° | Baseline tilt: -2.43° (silhouette, conf=0.54) | Valid methods: 5/5 |  | Methods: | • Circle fit: 132.1° (R²=0.999) | • Ellipse fit: 136.8° (R²=0.999) | • Polynomial: 131.4° (R²=0.915) | • Young-Laplace: 131.5° (R²=0.998, Bo=1.00e-4, residual=0.039) |  | Scale: 10.000 um/px (approximate) |  | Drop radius: 0.6599 mm | Bo_physical: 5.86e-2 | Angle calibration: disabled_untrusted_profile | Symmetry score: 0.46 |  | Surface: Hydrophobic | Contour: 292 points | Background: Light |  | ⚠️ Physical units are approximate. Add scale calibration for scientific metrology. | "
"Screenshot (591).png","Fitting/Screenshot (591).png","OK","124.968493","125.145303","123.815417","5.483790","Hydrophobic","-2.207112","0.532786","0.400179","0.419123","123.203213","128.394142","125.121405","122.625109","0.998232","0.998774","0.998274","{circle: 0.21720777155596, circle_local: 0.21365329114573728, ellipse: 0.16381732268006746, polynomial: 0.044396950833812544, young_laplace: 0.3609246637844228}","{circle: {is_valid: true, invalid_reason: null}, circle_local: {is_valid: true, invalid_reason: null}, ellipse: {is_valid: true, invalid_reason: null}, polynomial: {is_valid: true, invalid_reason: null}, young_laplace: {is_valid: true, invalid_reason: null}}","🎯 Contact Angle: 124.97° ± 5.48° |  | Left: 125.1° | Right: 123.8° | Hysteresis: 1.3° | Baseline tilt: -2.21° (silhouette, conf=0.53) | Valid methods: 5/5 |  | Methods: | • Circle fit: 123.2° (R²=0.998) | • Ellipse fit: 128.4° (R²=0.999) | • Polynomial: 125.1° (R²=0.738) | • Young-Laplace: 122.6° (R²=0.998, Bo=1.00e-4, residual=0.040) |  | Scale: 10.000 um/px (approximate) |  | Drop radius: 0.8399 mm | Bo_physical: 9.49e-2 | Angle calibration: disabled_untrusted_profile | Symmetry score: 0.42 |  | Surface: Hydrophobic | Contour: 296 points | Background: Light |  | ⚠️ Physical units are approximate. Add scale calibration for scientific metrology. | "
"Screenshot (592).png","Fitting/Screenshot (592).png","OK","145.073703","142.786976","147.360430","4.779173","Hydrophobic","3.629186","0.224162","0.645259","0.000000","","147.198441","143.560492","","","0.984823","","{ellipse: 0.41595156609890094, polynomial: 0.5840484339010992}","{circle: {is_valid: false, invalid_reason: angle_out_of_range}, ellipse: {is_valid: true, invalid_reason: null}, polynomial: {is_valid: true, invalid_reason: null}, young_laplace: {is_valid: false, invalid_reason: cross_method_outlier}}","🎯 Contact Angle: 145.07° ± 4.78° |  | Left: 142.8° | Right: 147.4° | Hysteresis: 4.6° | Baseline tilt: 3.63° (contour, conf=0.22) | Valid methods: 2/4 |  | Methods: | • Circle fit: Rejected (angle out of range; R²=0.980) | • Ellipse fit: 147.2° (R²=0.985) | • Polynomial: 143.6° (R²=0.999) | • Young-Laplace: Rejected (cross-method outlier; R²=0.981) |  | Scale: 10.000 um/px (approximate) |  | Drop radius: 1.9149 mm | Bo_physical: 4.93e-1 | Angle calibration: disabled_untrusted_profile | Symmetry score: 0.00 |  | Surface: Hydrophobic | Contour: 2138 points | Background: Light |  | ⚠️ Physical units are approximate. Add scale calibration for scientific metrology. | "
"Screenshot (593).png","Fitting/Screenshot (593).png","OK","132.836316","133.459368","132.101215","2.245634","Hydrophobic","-2.731072","0.523620","0.461615","0.267641","131.747622","135.768908","132.075291","132.041455","0.999775","0.999823","0.999628","{circle: 0.19516281393577006, circle_local: 0.1878551406998564, ellipse: 0.12189198511793546, polynomial: 0.044388261224220495, young_laplace: 0.45070179902221746}","{circle: {is_valid: true, invalid_reason: null}, circle_local: {is_valid: true, invalid_reason: null}, ellipse: {is_valid: true, invalid_reason: null}, polynomial: {is_valid: true, invalid_reason: null}, young_laplace: {is_valid: true, invalid_reason: null}}","🎯 Contact Angle: 132.84° ± 2.25° |  | Left: 133.5° | Right: 132.1° | Hysteresis: 1.4° | Baseline tilt: -2.73° (silhouette, conf=0.52) | Valid methods: 5/5 |  | Methods: | • Circle fit: 131.7° (R²=1.000) | • Ellipse fit: 135.8° (R²=1.000) | • Polynomial: 132.1° (R²=0.831) | • Young-Laplace: 132.0° (R²=1.000, Bo=1.00e-4, residual=0.019) |  | Scale: 10.000 um/px (approximate) |  | Drop radius: 0.7317 mm | Bo_physical: 7.20e-2 | Angle calibration: disabled_untrusted_profile | Symmetry score: 0.27 |  | Surface: Hydrophobic | Contour: 314 points | Background: Light |  | ⚠️ Physical units are approximate. Add scale calibration for scientific metrology. | "
"Screenshot (594).png","Fitting/Screenshot (594).png","OK","117.639965","118.395783","117.193396","4.046178","Hydrophobic","-1.465259","0.535937","0.824818","0.885718","115.308267","120.881092","120.773233","114.504660","0.998409","0.998850","0.996597","{circle: 0.17957826099859922, circle_local: 0.19188682736968715, ellipse: 0.18188182060295263, polynomial: 0.144862098126266, young_laplace: 0.30179099290249484}","{circle: {is_valid: true, invalid_reason: null}, circle_local: {is_valid: true, invalid_reason: null}, ellipse: {is_valid: true, invalid_reason: null}, polynomial: {is_valid: true, invalid_reason: null}, young_laplace: {is_valid: true, invalid_reason: null}}","🎯 Contact Angle: 117.64° ± 4.05° |  | Left: 118.4° | Right: 117.2° | Hysteresis: 1.2° | Baseline tilt: -1.47° (silhouette, conf=0.54) | Valid methods: 5/5 |  | Methods: | • Circle fit: 115.3° (R²=0.998) | • Ellipse fit: 120.9° (R²=0.999) | • Polynomial: 120.8° (R²=0.959) | • Young-Laplace: 114.5° (R²=0.997, Bo=1.00e-4, residual=0.055) |  | Scale: 10.000 um/px (approximate) |  | Drop radius: 0.9108 mm | Bo_physical: 1.12e-1 | Angle calibration: disabled_untrusted_profile | Symmetry score: 0.89 |  | Surface: Hydrophobic | Contour: 278 points | Background: Light |  | ⚠️ Physical units are approximate. Add scale calibration for scientific metrology. | "
"Screenshot (595).png","Fitting/Screenshot (595).png","OK","122.802086","123.033078","122.462678","1.841518","Hydrophobic","-1.516561","0.498411","0.705443","0.773587","122.546075","123.868366","122.928948","122.469293","0.999957","0.999973","0.999954","{circle: 0.12745474049760264, circle_local: 0.12739196500075894, ellipse: 0.11515780743506124, polynomial: 0.10110684063135959, young_laplace: 0.5288886464352175}","{circle: {is_valid: true, invalid_reason: null}, circle_local: {is_valid: true, invalid_reason: null}, ellipse: {is_valid: true, invalid_reason: null}, polynomial: {is_valid: true, invalid_reason: null}, young_laplace: {is_valid: true, invalid_reason: null}}","🎯 Contact Angle: 122.80° ± 1.84° |  | Left: 123.0° | Right: 122.5° | Hysteresis: 0.6° | Baseline tilt: -1.52° (silhouette, conf=0.50) | Valid methods: 5/5 |  | Methods: | • Circle fit: 122.5° (R²=1.000) | • Ellipse fit: 123.9° (R²=1.000) | • Polynomial: 122.9° (R²=0.982) | • Young-Laplace: 122.5° (R²=1.000, Bo=1.00e-4, residual=0.007) |  | Scale: 10.000 um/px (approximate) |  | Drop radius: 0.9259 mm | Bo_physical: 1.15e-1 | Angle calibration: disabled_untrusted_profile | Symmetry score: 0.77 |  | Surface: Hydrophobic | Contour: 333 points | Background: Light |  | ⚠️ Physical units are approximate. Add scale calibration for scientific metrology. | "
"Screenshot (596).png","Fitting/Screenshot (596).png","OK","135.785252","135.772574","135.173403","2.202505","Hydrophobic","-1.305648","0.533646","0.373327","0.518138","136.356622","134.238698","126.523414","136.386789","0.999884","0.999893","0.999896","{circle: 0.15845388839170021, circle_local: 0.15834622274333174, ellipse: 0.12286544693391056, polynomial: 0.03653741814493386, young_laplace: 0.5237970237861236}","{circle: {is_valid: true, invalid_reason: null}, circle_local: {is_valid: true, invalid_reason: null}, ellipse: {is_valid: true, invalid_reason: null}, polynomial: {is_valid: true, invalid_reason: null}, young_laplace: {is_valid: true, invalid_reason: null}}","🎯 Contact Angle: 135.79° ± 2.20° |  | Left: 135.8° | Right: 135.2° | Hysteresis: 0.6° | Baseline tilt: -1.31° (silhouette, conf=0.53) | Valid methods: 5/5 |  | Methods: | • Circle fit: 136.4° (R²=1.000) | • Ellipse fit: 134.2° (R²=1.000) | • Polynomial: 126.5° (R²=0.926) | • Young-Laplace: 136.4° (R²=1.000, Bo=1.00e-4, residual=0.010) |  | Scale: 10.000 um/px (approximate) |  | Drop radius: 0.8075 mm | Bo_physical: 8.77e-2 | Angle calibration: disabled_untrusted_profile | Symmetry score: 0.52 |  | Surface: Hydrophobic | Contour: 352 points | Background: Light |  | ⚠️ Physical units are approximate. Add scale calibration for scientific metrology. | "
"Screenshot (597).png","Fitting/Screenshot (597).png","OK","90.000000","90.000000","90.000000","3.679212","Hydrophobic","0.049902","0.753940","0.326546","0.000000","","","","","","","","{polynomial: 1.0}","{circle: {is_valid: false, invalid_reason: angle_out_of_range}, ellipse: {is_valid: false, invalid_reason: poor_symmetry}, polynomial: {is_valid: false, invalid_reason: low_r_squared}, young_laplace: {is_valid: false, invalid_reason: poor_symmetry}}","🎯 Contact Angle: 90.00° ± 3.68° |  | Left: 90.0° | Right: 90.0° | Hysteresis: 0.0° | Baseline tilt: 0.05° (contour, conf=0.75) | Valid methods: 0/4 |  | Methods: | • Circle fit: Rejected (angle out of range; R²=0.854) | • Ellipse fit: Rejected (poor symmetry; R²=0.875) | • Polynomial: Rejected (low R²; R²=0.500) | • Young-Laplace: Rejected (poor symmetry; R²=0.561) |  | Scale: 10.000 um/px (approximate) |  | Drop radius: 4.8797 mm | Bo_physical: 3.20e+0 | Angle calibration: disabled_untrusted_profile | Symmetry score: 0.00 |  | Surface: Hydrophobic | Contour: 1745 points | Background: Light |  | ⚠️ Physical units are approximate. Add scale calibration for scientific metrology. | "
"# summary: total=25, ok=25, fail=0"
